Repository: deepjoining/deepjoining.github.io

# 딥러닝 자료실

## 강의자료 다운로드

1. MATLAB을 이용한 고강도강 겹치기 레이저 용접부의 모델링 (회귀/분류모델) (2021/01/26)

    [동영상]<https://youtu.be/o9aVjBHEEbU>
  
    [데이터소스파일](github.com/deepjoinin/lec/lec1/all_data.xlsx)
  
    [강의자료](github.com/deepjoinin/lec//lec1/slide1.pdf)
  
    [예제논문파일](github.com/deepjoinin/lec/lec1/paper1.pdf)

## 예제 파일은 아래에서도 다운로드 가능합니다. (2021/01/20)

File: lec/data_laser_2.csv
#1. Strength of upper sheet,#2. Strength of lower sheet,#3. Welding speed,#4. Focal position,#6. Fracture location (0: BM 1: HAZ 2: FZ)
590,590,70,0,0
590,590,60,-5,0
590,590,48,-10,0
590,590,37,-15,2
590,590,26,-20,2
590,590,20,-25,2
590,780,70,0,0
590,780,60,-5,0
590,780,48,-10,2
590,780,40,-10,2
590,780,32,-15,2
590,780,24,-20,2
590,980,70,0,0
590,980,60,-5,0
590,980,48,-10,2
590,980,40,-10,2
590,980,32,-15,2
590,980,24,-20,2
590,1180,70,0,0
590,1180,60,-5,0
590,1180,48,-10,2
590,1180,36,-10,2
590,1180,32,-15,2
590,1180,24,-20,2
590,1500,70,0,0
590,1500,60,-5,0
590,1500,48,-10,2
590,1500,40,-10,2
590,1500,32,-15,2
590,1500,24,-20,2
780,780,70,0,0
780,780,60,-5,0
780,780,48,-10,0
780,780,40,-10,0
780,780,32,-15,1
780,780,24,-20,1
780,980,70,0,0
780,980,60,-5,0
780,980,48,-10,0
780,980,40,-10,0
780,980,32,-15,1
780,980,24,-20,1
780,1180,70,0,0
780,1180,60,-5,0
780,1180,48,-10,0
780,1180,36,-10,0
780,1180,32,-15,1
780,1180,24,-20,1
780,1500,70,0,0
780,1500,60,-5,0
780,1500,48,-10,1
780,1500,40,-10,1
780,1500,32,-15,1
780,1500,24,-20,1
980,980,70,0,0
980,980,56,-5,0
980,980,46,-10,0
980,980,35,-15,0
980,980,32,-15,1
980,980,26,-20,1
980,1180,70,0,0
980,1180,60,-5,0
980,1180,48,-10,0
980,1180,36,-10,0
980,1180,32,-15,1
980,1180,24,-20,1
980,1500,70,0,0
980,1500,60,-5,0
980,1500,48,-10,1
980,1500,40,-10,1
980,1500,32,-15,1
980,1500,24,-20,1
1180,1180,70,0,0
1180,1180,60,-5,0
1180,1180,48,-10,0
1180,1180,36,-10,0
1180,1180,32,-15,1
1180,1180,24,-20,1
1180,1500,70,0,0
1180,1500,60,-5,0
1180,1500,48,-10,1
1180,1500,40,-10,1
1180,1500,32,-15,1
1180,1500,24,-20,1
1500,1500,72,0,0
1500,1500,60,-5,0
1500,1500,48,-10,1
1500,1500,32,-15,1
1500,1500,24,-20,1
1500,1500,16,-25,1
